Repository: Radha-Krishna-19/fyp

# MOF Graphs and Crystal Morphology

**23CSE498 Final Year Project, Phase II (research-based)**
Department of Computer Science and Engineering, School of Computing, Amrita Vishwa Vidyapeetham, Coimbatore
**Guide:** Dr. T. Ramraj, M.E., Ph.D., Assistant Professor (Sl. Gd.)

| | |
|---|---|
| **Project website** | <https://radha-krishna-19.github.io/fyp/> (also opens offline from [`website/index.html`](website/index.html)) |
| **Team paper** | [Topology-Based Coarse-Graining for Multifractal Spectrum Analysis in Metal-Organic Frameworks](docs/paper/G070_Paper.pdf) |
| **Project notes** | [`docs/project_notes.md`](docs/project_notes.md): verified findings, quotable numbers, defects fixed |
| **Mistakes and corrections** | [Mistakes page](https://radha-krishna-19.github.io/fyp/lessons.html): every mistake, why it was made, how it was fixed |

---

## Summary

A metal–organic framework (MOF) is a porous crystal of metal clusters joined by organic linkers.
The project has two parts.

**Part 1: a connectivity descriptor.** Each MOF is cut into building blocks (the published
metal-oxo decomposition), turned into a periodic graph (the labelled quotient graph), and summarised
by the width Δα of the multifractal spectrum of that graph. The question was whether Δα, computed in
seconds without simulation, carries enough structural information to pre-select MOFs for
simulation. On 77 hypothetical (hMOF) and 61 synthesised (CoRE MOF 2019) frameworks the answer is

# Experimental data for CO2-adsorbing MOFs, aligned by synthesis condition

The task: lab-measured results for MOFs that adsorb CO2, aligned per MOF by
solvent, temperature, kinetics and molecular factors (additives, modulators,
linker:metal ratio). Three linked tables, all keyed by MOF name:

1. **Crystal shape against synthesis conditions** (`experimental_morphology.csv`).
   This is what the morphology pipeline (CHGNet surface energies, Wulff, BFDH)
   has to reproduce.
2. **Crystallisation kinetics** (`kinetics.csv`).
3. **CO2 uptake against synthesis conditions** (`co2_adsorption.csv`).

Collected 2026-10-13/14 for the morphology direction of the project (pipeline
Step 8: "test on known experimental morphologies").

## Files

| File | What it is |
|---|---|
| `experimental_morphology.csv` | The combined dataset, one row per (condition, shape) observation. Generated. |
| `aligned_by_mof.md` | The same rows grouped by MOF, then by source and by the variable the source changed. Generated. |
| `records/<source>.jsonl` | The curated records, one file per paper. Edit these. |
| `sources.jsonl` | Citation, DOI, and how much of each paper was read (`full_text` or `abstract`). |
| `mofs.json` | Metal, linker, RCSR net and space group for each MOF. |
| `SCHEMA.md` | Every field and its allowed values. |
| `build_dataset.py` | Validates every record against the schema and regenerates the outputs. Run `python build_dataset.py`. |
| `kinetics.jsonl` → `kinetics.csv` | Measured crystallisation kinetics (rate constants, Avrami exponent, activation energies), joined to the shape data by MOF name. |
| `co2_adsorption.jsonl` → `co2_adsorption.csv` | Measured CO2 uptake (mmol/g at a stated temperature and pressure), heat of adsorption and CO2/N2 selectivity, each tied to the synthesis conditions of the sample measured. |

`records/yuliarto2021.jsonl` and `records/zif67_langmuir2025.jsonl` are empty
leftovers of two renamed files and can be deleted.

## What the data says, lever by lever

Each line cites the records it rests on. "Same lab" means the agreement is
not independent.

**Solvent**
- ZIF-8, Zn:Hmim 1:8: methanol and DMF both give rhombic dodecahedra by
  stirring, solvothermal and ultrasonic routes; water gives a different,
  layered phase (flakes or rods), not sod ZIF-8 (`tezerjani2021-1..9`).
  Particle size order between MeOH and DMF reverses between room-temperature
  stirring and 140 C solvothermal.
- HKUST-1: water-ethanol gives cuboctahedral seeds, pure ethanol gives
  octahedral seeds (`mao2013`, abstract only).

**Temperature and time**
- ZIF-8 in MeOH with formate at 120 C: cube with truncated edges at 15-20 min,
  rhombic dodecahedron by 45 min and at 4 h, with Ostwald ripening between
  (`cravillon2012-1..4`). The authors conclude the rhombic dodecahedron is the
  equilibrium shape. This is the only series in the set that separates a
  kinetic shape from a thermodynamic one directly.
- Crystallisation kinetics (`kinetics.csv`):
  - **ZIF-8:** in MeOH with formate at 120-140 C, Ea(nucleation) is
    69.0 kJ/mol and Ea(growth) 71.8 kJ/mol. In DMF at 110 C the rate
    constants are about 100 times smaller (115 and 88 kJ/mol).
  - **HKUST-1:** at 105 C, Ea(n) 71.6 kJ/mol and Ea(g) 63.8 kJ/mol. In
    H2O/EtOH at 100 C, microwave heating raises the nucleation rate constant
    about 7-fold over conventional heating.
  - **UiO-66:** 62 kJ/mol for both steps, with nucleation about ten times

File: Experimental_Morphology_Task/dataset/co2_adsorption.jsonl
{"co2_id": "C-CALF-20-pereira2025-SOL-273K", "mof": "CALF-20", "method": "solvothermal", "metal_salt": "zinc oxalate", "linker": "1,2,4-triazole", "solvent": "MeOH", "synthesis_T_C": 180, "synthesis_time_h": 48, "heating": "oven", "additive": "none", "yield_pct": 69.42, "BET_m2g": 536.06, "co2_uptake_mmolg": 4.65, "uptake_T_K": 273, "uptake_P_bar": 1.0, "measurement": "volumetric isotherm", "source_id": "pereira2025", "locator": "Tables 1 and 2", "notes": "Sample CALF-20-SOL. Solvothermal: 2.64 g Zn oxalate + 2.00 g triazole in 26.4 mL MeOH; microwave: one tenth of those amounts in 2.65 mL MeOH. Uptake at 100 kPa. PXRD shows extra phases for MW-T1 to T3; at least 4 h of microwave heating is needed for complete CALF-20 formation."}
{"co2_id": "C-CALF-20-pereira2025-SOL-298K", "mof": "CALF-20", "method": "solvothermal", "metal_salt": "zinc oxalate", "linker": "1,2,4-triazole", "solvent": "MeOH", "synthesis_T_C": 180, "synthesis_time_h": 48, "heating": "oven", "additive": "none", "yield_pct": 69.42, "BET_m2g": 536.06, "co2_uptake_mmolg": 3.38, "uptake_T_K": 298, "uptake_P_bar": 1.0, "measurement": "volumetric isotherm", "source_id": "pereira2025", "locator": "Tables 1 and 2", "notes": "Sample CALF-20-SOL. Solvothermal: 2.64 g Zn oxalate + 2.00 g triazole in 26.4 mL MeOH; microwave: one tenth of those amounts in 2.65 mL MeOH. Uptake at 100 kPa. PXRD shows extra phases for MW-T1 to T3; at least 4 h of microwave heating is needed for complete CALF-20 formation.", "Qst_kJmol": 39.09, "selectivity_CO2_N2": "209 (1 bar), 277 (5 bar)", "selectivity_basis": "IAST, 15/85 CO2/N2, 298 K"}
{"co2_id": "C-CALF-20-pereira2025-MW-T1-273K", "mof": "CALF-20", "method": "microwave", "metal_salt": "zinc oxalate", "linker": "1,2,4-triazole", "solvent": "MeOH", "synthesis_T_C": 180, "synthesis_time_h": 1, "heating": "microwave", "additive": "none", "yield_pct": 91.91, "BET_m2g": 335.67, "co2_uptake_mmolg": 3.06, "uptake_T_K": 273, "uptake_P_bar": 1.0, "measurement": "volumetric isotherm", "source_id": "pereira2025", "locator": "Tables 1 and 2", "notes": "Sample CALF-20-MW-T1. Solvothermal: 2.64 g Zn oxalate + 2.00 g triazole in 26.4 mL MeOH; microwave: one tenth of those amounts in 2.65 mL MeOH. Uptake at 100 kPa. PXRD shows extra phases for MW-T1 to T3; at least 4 h of microwave heating is needed for complete CALF-20 formation."}
{"co2_id": "C-CALF-20-pereira2025-MW-T1-298K", "mof": "CALF-20", "method": "microwave", "metal_salt": "zinc oxalate", "linker": "1,2,4-triazole", "solvent": "MeOH", "synthesis_T_C": 180, "synthesis_time_h": 1, "heating": "microwave", "additive": "none", "yield_pct": 91.91, "BET_m2g": 335.67, "co2_uptake_mmolg": 2.38, "uptake_T_K": 298, "uptake_P_bar": 1.0, "measurement": "volumetric isotherm", "source_id": "pereira2025", "locator": "Tables 1 and 2", "notes": "Sample CALF-20-MW-T1. Solvothermal: 2.64 g Zn oxalate + 2.00 g triazole in 26.4 mL MeOH; microwave: one tenth of those amounts in 2.65 mL MeOH. Uptake at 100 kPa. PXRD shows extra phases for MW-T1 to T3; at least 4 h of microwave heating is needed for complete CALF-20 formation."}
{"co2_id": "C-CALF-20-pereira2025-MW-T2-273K", "mof": "CALF-20", "method": "microwave", "metal_salt": "zinc oxalate", "linker": "1,2,4-triazole", "solvent": "MeOH", "synthesis_T_C": 180, "synthesis_time_h": 2, "heating": "microwave", "additive": "none", "yield_pct": 98.39, "BET_m2g": 404.58, "co2_uptake_mmolg": 3.54, "uptake_T_K": 273, "uptake_P_bar": 1.0, "measurement": "volumetric isotherm", "source_id": "pereira2025", "locator": "Tables 1 and 2", "notes": "Sample CALF-20-MW-T2. Solvothermal: 2.64 g Zn oxalate + 2.00 g triazole in 26.4 mL MeOH; microwave: one tenth of those amounts in 2.65 mL MeOH. Uptake at 100 kPa. PXRD shows extra phases for MW-T1 to T3; at least 4 h of microwave heating is needed for complete CALF-20 formation."}
{"co2_id": "C-CALF-20-pereira2025-MW-T2-298K", "mof": "CALF-20", "method": "microwave", "metal_salt": "zinc oxalate", "linker": "1,2,4-triazole", "solvent": "MeOH", "synthesis_T_C": 180, "synthesis_time_h": 2, "heating": "microwave", "additive": "none", "yield_pct": 98.39, "BET_m2g": 404.58, "co2_uptake_mmolg": 2.93, "uptake_T_K": 298, "uptake_P_bar": 1.0, "measurement": "volumetric isotherm", "source_id": "pereira2025", "locator": "Tables 1 and 2", "notes": "Sample CALF-20-MW-T2. Solvothermal: 2.64 g Zn oxalate + 2.00 g triazole in 26.4 mL MeOH; microwave: one tenth of those amounts in 2.65 mL MeOH. Uptake at 100 kPa. PXRD shows extra phases for MW-T1 to T3; at least 4 h of microwave heating is needed for complete CALF-20 formation."}
{"co2_id": "C-CALF-20-pereira2025-MW-T3-273K", "mof": "CALF-20", "method": "microwave", "metal_salt": "zinc oxalate", "linker": "1,2,4-triazole", "solvent": "MeOH", "synthesis_T_C": 180, "synthesis_time_h": 3, "heating": "microwave", "additive": "none", "yield_pct": 99.89, "BET_m2g": 482.33, "co2_uptake_mmolg": 4.24, "uptake_T_K": 273, "uptake_P_bar": 1.0, "measurement": "volumetric isotherm", "source_id": "pereira2025", "locator": "Tables 1 and 2", "notes": "Sample CALF-20-MW-T3. Solvothermal: 2.64 g Zn oxalate + 2.00 g triazole in 26.4 mL MeOH; microwave: one tenth of those amounts in 2.65 mL MeOH. Uptake at 100 kPa. PXRD shows extra phases for MW-T1 to T3; at least 4 h of microwave heating is needed for complete CALF-20 formation."}
{"co2_id": "C-CALF-20-pereira2025-MW-T3-298K", "mof": "CALF-20", "method": "microwave", "metal_salt": "zinc oxalate", "linker": "1,2,4-triazole", "solvent": "MeOH", "synthesis_T_C": 180, "synthesis_time_h": 3, "heating": "microwave", "additive": "none", "yield_pct": 99.89, "BET_m2g": 482.33, "co2_uptake_mmolg": 3.43, "uptake_T_K": 298, "uptake_P_bar": 1.0, "measurement": "volumetric isotherm", "source_id": "pereira2025", "locator": "Tables 1 and 2", "notes": "Sample CALF-20-MW-T3. Solvothermal: 2.64 g Zn oxalate + 2.00 g triazole in 26.4 mL MeOH; microwave: one tenth of those amounts in 2.65 mL MeOH. Uptake at 100 kPa. PXRD shows extra phases for MW-T1 to T3; at least 4 h of microwave heating is needed for complete CALF-20 formation."}
{"co2_id": "C-CALF-20-pereira2025-MW-T4-273K", "mof": "CALF-20", "method": "microwave", "metal_salt": "zinc oxalate", "linker": "1,2,4-triazole", "solvent": "MeOH", "synthesis_T_C": 180, "synthesis_time_h": 4, "heating": "microwave", "additive": "none", "yield_pct": 97.26, "BET_m2g": 548.8, "co2_uptake_mmolg": 4.89, "uptake_T_K": 273, "uptake_P_bar": 1.0, "measurement": "volumetric isotherm", "source_id": "pereira2025", "locator": "Tables 1 and 2", "notes": "Sample CALF-20-MW-T4. Solvothermal: 2.64 g Zn oxalate + 2.00 g triazole in 26.4 mL MeOH; microwave: one tenth of those amounts in 2.65 mL MeOH. Uptake at 100 kPa. PXRD shows extra phases for MW-T1 to T3; at least 4 h of microwave heating is needed for complete CALF-20 formation."}
{"co2_id": "C-CALF-20-pereira2025-MW-T4-298K", "mof": "CALF-20", "method": "microwave", "metal_salt": "zinc oxalate", "linker": "1,2,4-triazole", "solvent": "MeOH", "synthesis_T_C": 180, "synthesis_time_h": 4, "heating": "microwave", "additive": "none", "yield_pct": 97.26, "BET_m2g": 548.8, "co2_uptake_mmolg": 4.02, "uptake_T_K": 298, "uptake_P_bar": 1.0, "measurement": "volumetric isotherm", "source_id": "pereira2025", "locator": "Tables 1 and 2", "notes": "Sample CALF-20-MW-T4. Solvothermal: 2.64 g Zn oxalate + 2.00 g triazole in 26.4 mL MeOH; microwave: one tenth of those amounts in 2.65 mL MeOH. Uptake at 100 kPa. PXRD shows extra phases for MW-T1 to T3; at least 4 h of microwave heating is needed for complete CALF-20 formation.", "Qst_kJmol": 37.37, "selectivity_CO2_N2": "242 (1 bar), 370 (5 bar)", "selectivity_basis": "IAST, 15/85 CO2/N2, 298 K"}
{"co2_id": "C-CALF-20-pereira2025-MW-T5-273K", "mof": "CALF-20", "method": "microwave", "metal_salt": "zinc oxalate", "linker": "1,2,4-triazole", "solvent": "MeOH", "synthesis_T_C": 180, "synthesis_time_h": 5, "heating": "microwave", "additive": "none", "yield_pct": 91.17, "BET_m2g": 525.19, "co2_uptake_mmolg": 4.82, "uptake_T_K": 273, "uptake_P_bar": 1.0, "measurement": "volumetric isotherm", "source_id": "pereira2025", "locator": "Tables 1 and 2", "notes": "Sample CALF-20-MW-T5. Solvothermal: 2.64 g Zn oxalate + 2.00 g triazole in 26.4 mL MeOH; microwave: one tenth of those amounts in 2.65 mL MeOH. Uptake at 100 kPa. PXRD shows extra phases for MW-T1 to T3; at least 4 h of microwave heating is needed for complete CALF-20 formation."}
{"co2_id": "C-CALF-20-pereira2025-MW-T5-298K", "mof": "CALF-20", "method": "microwave", "metal_salt": "zinc oxalate", "linker": "1,2,4-triazole", "solvent": "MeOH", "synthesis_T_C": 180, "synthesis_time_h": 5, "heating": "microwave", "additive": "none", "yield_pct": 91.17, "BET_m2g": 525.19, "co2_uptake_mmolg": 3.82, "uptake_T_K": 298, "uptake_P_bar": 1.0, "measurement": "volumetric isotherm", "source_id": "pereira2025", "locator": "Tables 1 and 2", "notes": "Sample CALF-20-MW-T5. Solvothermal: 2.64 g Zn oxalate + 2.00 g triazole in 26.4 mL MeOH; microwave: one tenth of those amounts in 2.65 mL MeOH. Uptake at 100 kPa. PXRD shows extra phases for MW-T1 to T3; at least 4 h of microwave heating is needed for complete CALF-20 formation.", "Qst_kJmol": 38.45, "selectivity_CO2_N2": "203 (1 bar), 323 (5 bar)", "selectivity_basis": "IAST, 15/85 CO2/N2, 298 K"}
{"method": "solvothermal", "metal_salt": "ZrCl4", "solvent": "DMF", "synthesis_T_C": 120, "synthesis_time_h": 24, "heating": "autoclave_oven", "additive": "none", "measurement": "volumetric isotherm", "source_id": "cao2018", "uptake_P_bar": 1.0, "co2_id": "C-UiO-66-cao2018-273K", "mof": "UiO-66", "linker": "H2BDC", "morphology": "cube", "size_um": "0.3", "BET_m2g": 838, "co2_uptake_mmolg": 3.66, "uptake_T_K": 273, "Qst_kJmol": "24.3-22.9 (falls with loading)", "selectivity_CO2_N2": "14.78", "selectivity_basis": "ratio of initial (Henry) slopes, 298 K", "locator": "Section 3.4; Table 1; Fig. 2", "notes": "UiO-66 recipe given in the authors' earlier work (ref. 17); the main text gives the UiO-66-NH2 recipe."}
{"method": "solvothermal", "metal_salt": "ZrCl4", "solvent": "DMF", "synthesis_T_C": 120, "synthesis_time_h": 24, "heating": "autoclave_oven", "additive": "none", "measurement": "volumetric isotherm", "source_id": "cao2018", "uptake_P_bar": 1.0, "co2_id": "C-UiO-66-NH2-cao2018-273K", "mof": "UiO-66-NH2", "linker": "H2BDC-NH2", "morphology": "cube", "size_um": "0.15", "BET_m2g": 822, "co2_uptake_mmolg": 3.93, "uptake_T_K": 273, "Qst_kJmol": "24.6-23.2 (falls with loading)", "selectivity_CO2_N2": "22.83", "selectivity_basis": "ratio of initial (Henry) slopes, 298 K", "locator": "Section 3.4; Table 1; Fig. 2", "notes": "1.47 g ZrCl4 + 1.06 g H2BDC-NH2 in 150 mL DMF, 393 K for 24 h. The amine raises CO2 uptake 7.3% and CO2/N2 selectivity 54.5% over UiO-66 at almost the same surface area."}
{"method": "solvothermal", "metal_salt": "ZrCl4", "solvent": "DMF", "synthesis_T_C": 120, "synthesis_time_h": 24, "heating": "autoclave_oven", "additive": "graphene oxide 5 wt %", "measurement": "volumetric isotherm", "source_id": "cao2018", "uptake_P_bar": 1.0, "co2_id": "C-UiO-66-NH2-GO-cao2018-298K", "mof": "UiO-66-NH2", "linker": "H2BDC-NH2", "BET_m2g": 1052, "co2_uptake_mmolg": 3.8, "uptake_T_K": 298, "Qst_kJmol": "30.5-29.4", "selectivity_CO2_N2": "28.45", "selectivity_basis": "ratio of initial (Henry) slopes, 298 K", "locator": "Sections 3.4-3.6", "notes": "Composite, not pure MOF. Falls to 3.64 mmol/g after six adsorption cycles (4% loss)."}
{"co2_id": "C-Mg-MOF-74-xin2024-303K", "mof": "Mg-MOF-74", "method": "solvothermal", "additive": "sodium acetate", "morphology": "rod", "size_um": "0.4", "co2_uptake_mmolg": 3.67, "uptake_T_K": 303, "uptake_P_bar": 0.1, "measurement": "dynamic, fixed bed (breakthrough), CO2 partial pressure 0.1 bar", "source_id": "xin2024", "locator": "Abstract", "notes": "Sample Mg-MOF-74-N2. Unchanged after 10 adsorption-desorption cycles. Dynamic fixed-bed values are not directly comparable with volumetric isotherm values."}
{"mof": "MIL-101(Cr)", "method": "hydrothermal", "metal_salt": "Cr(NO3)3·9H2O", "linker": "H2BDC", "solvent": "H2O", "synthesis_T_C": 220, "synthesis_time_h": 8, "heating": "autoclave_oven", "additive": "HF (250 uL of >=40%)", "BET_m2g": 3314, "uptake_P_bar": 0.101, "measurement": "dynamic breakthrough, 10 vol% CO2 in N2 (0.1 atm CO2)", "source_id": "liu2013", "locator": "Results (temperature effect); Fig. 3; Table 1", "notes": "8.0 g Cr(NO3)3·9H2O + 3.28 g H2BDC + 250 uL HF in 140 mL water, 220 C for 8 h; recrystallised H2BDC needles removed by sieving. Crystal shape not stated in the text. Uptake falls sharply from 298 to 318 K, then gradually to 348 K (physisorption).", "co2_id": "C-MIL-101Cr-liu2013-298K", "co2_uptake_mmolg": 0.495, "uptake_T_K": 298}
{"mof": "MIL-101(Cr)", "method": "hydrothermal", "metal_salt": "Cr(NO3)3·9H2O", "linker": "H2BDC", "solvent": "H2O", "synthesis_T_C": 220, "synthesis_time_h": 8, "heating": "autoclave_oven", "additive": "HF (250 uL of >=40%)", "BET_m2g": 3314, "uptake_P_bar": 0.101, "measurement": "dynamic breakthrough, 10 vol% CO2 in N2 (0.1 atm CO2)", "source_id": "liu2013", "locator": "Results (temperature effect); Fig. 3; Table 1", "notes": "8.0 g Cr(NO3)3·9H2O + 3.28 g H2BDC + 250 uL HF in 140 mL water, 220 C for 8 h; recrystallised H2BDC needles removed by sieving. Crystal shape not stated in the text. Uptake falls sharply from 298 to 318 K, then gradually to 348 K (physisorption).", "co2_id": "C-MIL-101Cr-liu2013-348K", "co2_uptake_mmolg": 0.279, "uptake_T_K": 348}
