Repository: Radha-Krishna-19/fyp

# MOF Graphs and Crystal Morphology

**23CSE498 Final Year Project, Phase II (research-based)**
Department of Computer Science and Engineering, School of Computing, Amrita Vishwa Vidyapeetham, Coimbatore
**Guide:** Dr. T. Ramraj, M.E., Ph.D., Assistant Professor (Sl. Gd.)

| | |
|---|---|
| **Project website** | <https://radha-krishna-19.github.io/fyp/> (also opens offline from [`website/index.html`](website/index.html)) |
| **Team paper** | [Topology-Based Coarse-Graining for Multifractal Spectrum Analysis in Metal-Organic Frameworks](docs/paper/G070_Paper.pdf) |
| **Project notes** | [`docs/project_notes.md`](docs/project_notes.md): verified findings, quotable numbers, defects fixed |
| **Mistakes and corrections** | [Mistakes page](https://radha-krishna-19.github.io/fyp/lessons.html): every mistake, why it was made, how it was fixed |

---

## Summary

A metal–organic framework (MOF) is a porous crystal of metal clusters joined by organic linkers.
The project has two parts.

**Part 1: a connectivity descriptor.** Each MOF is cut into building blocks (the published
metal-oxo decomposition), turned into a periodic graph (the labelled quotient graph), and summarised
by the width Δα of the multifractal spectrum of that graph. The question was whether Δα, computed in
seconds without simulation, carries enough structural information to pre-select MOFs for
simulation. On 77 hypothetical (hMOF) and 61 synthesised (CoRE MOF 2019) frameworks the answer is

# Experimental data for CO2-adsorbing MOFs, aligned by synthesis condition

The task: lab-measured results for MOFs that adsorb CO2, aligned per MOF by
solvent, temperature, kinetics and molecular factors (additives, modulators,
linker:metal ratio). Three linked tables, all keyed by MOF name:

1. **Crystal shape against synthesis conditions** (`experimental_morphology.csv`).
   This is what the morphology pipeline (CHGNet surface energies, Wulff, BFDH)
   has to reproduce.
2. **Crystallisation kinetics** (`kinetics.csv`).
3. **CO2 uptake against synthesis conditions** (`co2_adsorption.csv`).

Collected 2026-10-13/14 for the morphology direction of the project (pipeline
Step 8: "test on known experimental morphologies").

## Files

| File | What it is |
|---|---|
| `experimental_morphology.csv` | The combined dataset, one row per (condition, shape) observation. Generated. |
| `aligned_by_mof.md` | The same rows grouped by MOF, then by source and by the variable the source changed. Generated. |
| `records/<source>.jsonl` | The curated records, one file per paper. Edit these. |
| `sources.jsonl` | Citation, DOI, and how much of each paper was read (`full_text` or `abstract`). |
| `mofs.json` | Metal, linker, RCSR net and space group for each MOF. |
| `SCHEMA.md` | Every field and its allowed values. |
| `build_dataset.py` | Validates every record against the schema and regenerates the outputs. Run `python build_dataset.py`. |
| `kinetics.jsonl` → `kinetics.csv` | Measured crystallisation kinetics (rate constants, Avrami exponent, activation energies), joined to the shape data by MOF name. |
| `co2_adsorption.jsonl` → `co2_adsorption.csv` | Measured CO2 uptake (mmol/g at a stated temperature and pressure), heat of adsorption and CO2/N2 selectivity, each tied to the synthesis conditions of the sample measured. |

`records/yuliarto2021.jsonl` and `records/zif67_langmuir2025.jsonl` are empty
leftovers of two renamed files and can be deleted.

## What the data says, lever by lever

Each line cites the records it rests on. "Same lab" means the agreement is
not independent.

**Solvent**
- ZIF-8, Zn:Hmim 1:8: methanol and DMF both give rhombic dodecahedra by
  stirring, solvothermal and ultrasonic routes; water gives a different,
  layered phase (flakes or rods), not sod ZIF-8 (`tezerjani2021-1..9`).
  Particle size order between MeOH and DMF reverses between room-temperature
  stirring and 140 C solvothermal.
- HKUST-1: water-ethanol gives cuboctahedral seeds, pure ethanol gives
  octahedral seeds (`mao2013`, abstract only).

**Temperature and time**
- ZIF-8 in MeOH with formate at 120 C: cube with truncated edges at 15-20 min,
  rhombic dodecahedron by 45 min and at 4 h, with Ostwald ripening between
  (`cravillon2012-1..4`). The authors conclude the rhombic dodecahedron is the
  equilibrium shape. This is the only series in the set that separates a
  kinetic shape from a thermodynamic one directly.
- Crystallisation kinetics (`kinetics.csv`):
  - **ZIF-8:** in MeOH with formate at 120-140 C, Ea(nucleation) is
    69.0 kJ/mol and Ea(growth) 71.8 kJ/mol. In DMF at 110 C the rate
    constants are about 100 times smaller (115 and 88 kJ/mol).
  - **HKUST-1:** at 105 C, Ea(n) 71.6 kJ/mol and Ea(g) 63.8 kJ/mol. In
    H2O/EtOH at 100 C, microwave heating raises the nucleation rate constant
    about 7-fold over conventional heating.
  - **UiO-66:** 62 kJ/mol for both steps, with nucleation about ten times

File: Experimental_Morphology_Task/dataset/aligned_by_mof.md
# Experimental morphology aligned by MOF

Generated by `build_dataset.py` from `records/*.jsonl`. Do not edit by hand.

Within each MOF, records are grouped by source and by the variable that
source changed (`varied`), so each block reads as one controlled series.
A shape is only comparable across blocks when the other conditions match.

| MOF | records | sources | shapes seen |
|---|---|---|---|
| HKUST-1 | 37 | 14 | bipyramid, cube, cuboctahedron, irregular, octahedron, other, plate, rod, truncated_octahedron |
| IRMOF-3 | 5 | 1 | cube, octahedron, rhombic_dodecahedron, truncated_octahedron |
| IRMOF-8 | 3 | 1 | other, rhombic_dodecahedron |
| MIL-53(Fe) | 3 | 1 | plate, rod, spindle |
| MOF-5 | 20 | 4 | cube, cuboctahedron, irregular, octahedron, other, rhombic_dodecahedron |
| Mg-MOF-74 | 18 | 3 | hexagonal_rod, intergrown, other, plate, rod, spindle |
| SNU-70 | 3 | 1 | cube, rhombic_dodecahedron, truncated_octahedron |
| UiO-66 | 13 | 7 | cube, cuboctahedron, intergrown, irregular, needle, octahedron, sphere |
| UiO-66-NH2 | 2 | 2 | cube, octahedron |
| ZIF-67 | 3 | 1 | irregular, other, plate |
| ZIF-8 | 35 | 8 | cube, cube_truncated_edges, octahedron, other, plate, rhombic_dodecahedron, rod, sphere, truncated_cube, truncated_rhombic_dodecahedron |
| Zn4O(FMA)3 | 2 | 1 | cube, truncated_octahedron |

## HKUST-1

Cu / H3BTC (trimesic acid), net `tbo`, Fm-3m.

### J. V. Cortes-Suarez, V. Celis-Arias, H. I. Beltran, A. Tejeda-Cruz, I. A. Ibarra, J. E. Romero-Ibarra, E. Sanchez-Gonzalez, S. Loera-Serna, ACS Omega 2019, 4, 5275-5282 — varied: SWCNT template (0-10 wt%)

DOI [10.1021/acsomega.9b00330](https://doi.org/10.1021/acsomega.9b00330); access: full_text.

| Condition | Method | Shape | Facets | Size (µm) | Regime | Where |
|---|---|---|---|---|---|---|
| H2O/EtOH 150:40 v/v; 25 °C; 12 h; L:M 0.667; NaHCO3 (3 equiv. per H3BTC (7.14 mmol)) | room_temperature | cuboctahedron |  |  | unknown | Synthetic Strategy; Experimental |
| H2O/EtOH 150:40 v/v; 25 °C; 12 h; L:M 0.667; acid-functionalised single-walled carbon nanotubes + NaHCO3 (5 wt% SWCNT) | room_temperature | rod |  |  | unknown | Results, Fig. 2 |

*Authors' mechanism:* HKUST-1 nucleates heterogeneously on the functional groups of the nanotubes and grows along them.

### R. Ediati, S. K. Dewi, M. R. Hasan, M. Kahardina, I. K. Murwani, M. Nadjib, Rasayan J. Chem. 2019, 12, 1653-1659 — varied: CTAB and acetic acid

DOI [10.31788/RJC.2019.1231968](https://doi.org/10.31788/RJC.2019.1231968); access: full_text.

| Condition | Method | Shape | Facets | Size (µm) | Regime | Where |
|---|---|---|---|---|---|---|
| EtOH/DMF/H2O 1:1:1 v/v; 100 °C; 10 h; L:M 0.555; no additive | solvothermal | octahedron | {111} |  | unknown | Fig. 4a |
| EtOH/DMF/H2O 1:1:1 v/v; 100 °C; 10 h; L:M 0.555; CTAB (CTAB:H3BTC = 0.3 (as named)) | solvothermal | octahedron | {111} | 16.4-17.9 | unknown | Fig. 4b; Abstract |
| EtOH/DMF/H2O 1:1:1 v/v; 100 °C; 10 h; L:M 0.555; CTAB (CTAB:H3BTC = 0.6) | solvothermal | irregular |  |  | unknown | Fig. 4c |
| EtOH/DMF/H2O 1:1:1 v/v; 100 °C; 10 h; L:M 0.555; CTAB + acetic acid (CTAB 0.3; acetic acid 4 or 8 (relative to linker)) | solvothermal | irregular |  |  | unknown | Fig. 4d,e |

*Authors' mechanism:* CTAB makes the crystals mesoporous (BET 1010 m2/g, pore 9.2 nm) without changing the octahedral habit.

### V. I. Isaeva, B. R. Saifutdinov, V. V. Chernyshev, V. V. Vergun, G. I. Kapustin, Y. P. Kurnysheva, M. M. Ilyin, L. M. Kustov, Molecules 2020, 25, 2648 — varied: solvent (EtOH-H2O vs DMF-H2O) and heating (oven vs microwave)

DOI [10.3390/molecules25112648](https://doi.org/10.3390/molecules25112648); access: full_text.

| Condition | Method | Shape | Facets | Size (µm) | Regime | Where |
|---|---|---|---|---|---|---|
| H2O/EtOH 20:15 v/v; 125 °C; 24 h; L:M 0.291; no additive | solvothermal | other |  | 5-15 | unknown | Section 2.2, Fig. 1a; Section 4 |
| H2O/DMF 20:15 v/v; 104 °C; 0.5 h; L:M 0.291; no additive | solvothermal | other |  | 5-20 | unknown | Section 2.2; Section 4 |
| H2O/DMF (20 mL DMF; water volume not stated); 125 °C; 0.5 h; L:M 0.555; no additive | microwave | other |  | 25-40 | unknown | Section 2.2, Fig. 1b; Section 4 |

*Authors' mechanism:* Under microwave heating, crystal growth probably outpaces nucleation, so crystals are larger and more uniform.

### J. Klęba, K. Zheng, D. Duraczyńska, M. M. Marzec, M. Fedyna, J. Mokrzycki, Materials 2025, 18, 676 — varied: copper(II) salt anion

DOI [10.3390/ma18030676](https://doi.org/10.3390/ma18030676); access: full_text.

| Condition | Method | Shape | Facets | Size (µm) | Regime | Where |
|---|---|---|---|---|---|---|
| H2O/EtOH 1:1 v/v; 110 °C; 24 h; L:M 0.556; no additive | solvothermal | bipyramid |  | 55 | unknown | Section 2.1; Section 3, Fig. 8c |
| H2O/EtOH 1:1 v/v; 110 °C; 24 h; L:M 0.556; no additive | solvothermal | bipyramid |  | 16 | unknown | Section 3, Fig. 8b |
| H2O/EtOH 1:1 v/v; 110 °C; 24 h; L:M 0.556; no additive | solvothermal | plate |  | 1-100 | unknown | Section 3, Fig. 8a; Table 4 |

*Authors' mechanism:* Acetate ions compete with BTC3- during crystallisation and may be partly incorporated.

### Q. Liu, J.-M. Yang, L. Jin, W.-Y. Sun, CrystEngComm 2016, 18, 4127-4132 — varied: salt concentration

DOI [10.1039/c5ce02497h](https://doi.org/10.1039/c5ce02497h); access: abstract.

| Condition | Method | Shape | Facets | Size (µm) | Regime | Where |
|---|---|---|---|---|---|---|
| inorganic salt (NaNO3, NaCl, NaBr, KNO3, KCl or KBr) (low) | room_temperature | cube |  |  | unknown | Abstract |
| inorganic salt (NaNO3, NaCl, NaBr, KNO3, KCl or KBr) (intermediate) | room_temperature | cuboctahedron |  |  | unknown | Abstract |
| inorganic salt (NaNO3, NaCl, NaBr, KNO3, KCl or KBr) (high) | room_temperature | octahedron |  |  | unknown | Abstract |

### T. Liu, Y. Liu, L. Yao, W. Yang, L. Tian, H. Liu, D. Liu, C. Wang, Nanoscale 2018, 10, 13194-13201 — varied: citric acid amount, solvent, time

DOI [10.1039/c8nr02896f](https://doi.org/10.1039/c8nr02896f); access: abstract.

| Condition | Method | Shape | Facets | Size (µm) | Regime | Where |
|---|---|---|---|---|---|---|
| citric acid |  | octahedron |  | 0.3-2.4 | unknown | Abstract |

### Y. Mao, W. Cao, J. Li, Y. Liu, Y. Ying, L. Sun, X. Peng, J. Mater. Chem. A 2013, 1, 11711 — varied: solvent

DOI [10.1039/c3ta12402a](https://doi.org/10.1039/c3ta12402a); access: abstract.

| Condition | Method | Shape | Facets | Size (µm) | Regime | Where |
|---|---|---|---|---|---|---|
| H2O/EtOH; 0-1 h | room_temperature | cuboctahedron |  |  | unknown | Abstract |
| EtOH; 0-1 h | room_temperature | octahedron |  |  | unknown | Abstract |

### R. Riccò, O. M. Linder-Patton, K. Sumida, M. J. Styles, K. Liang, H. Amenitsch, C. J. Doonan, P. Falcaro, Chem. Mater. 2018, 30, 5630-5638 — varied: solvent (water, water:ethanol 1:1, ethanol)

DOI [10.1021/acs.chemmater.8b01891](https://doi.org/10.1021/acs.chemmater.8b01891); access: secondary.

| Condition | Method | Shape | Facets | Size (µm) | Regime | Where |
|---|---|---|---|---|---|---|
| H2O; 25 °C; 0.3-24 h; no additive | room_temperature | rod |  |  | unknown | Table 4 of klemba2025 |
| H2O/EtOH 1:1; 25 °C; 0.3-24 h; no additive | room_temperature | bipyramid |  |  | unknown | Table 4 of klemba2025 |
| EtOH; 25 °C; 0.3-24 h; no additive | room_temperature | irregular |  |  | unknown | Table 4 of klemba2025 |

### M. Rubio-Martinez, M. P. Batten, A. Polyzos, K.-C. Carey, J. I. Mardel, K.-S. Lim, M. R. Hill, Sci. Rep. 2014, 4, 5443 — varied: temperature and residence time

DOI [10.1038/srep05443](https://doi.org/10.1038/srep05443); access: full_text.

| Condition | Method | Shape | Facets | Size (µm) | Regime | Where |
|---|---|---|---|---|---|---|
| EtOH; 80 °C; 0.167 h; no additive | continuous_flow | octahedron | {111} |  | kinetic | Figs. 2, 3; Methods |
| EtOH; 80 °C; 0.0167 h; no additive | continuous_flow | octahedron | {111} |  | kinetic | Fig. 3 |
| EtOH; 140 °C; 0.02 h; no additive | continuous_flow | octahedron | {111} |  | kinetic | Fig. 2; Methods (plug-flow reactor, 1.2 min) |

*Authors' mechanism:* Shorter residence time gives smaller particles and higher surface area without lowering yield; lower flow rates give more ideal crystal shapes.

### A. Umemura, S. Diring, S. Furukawa, H. Uehara, T. Tsuruoka, S. Kitagawa, J. Am. Chem. Soc. 2011, 133, 15506-15513 — varied: modulator concentration

DOI [10.1021/ja204233q](https://doi.org/10.1021/ja204233q); access: abstract.

| Condition | Method | Shape | Facets | Size (µm) | Regime | Where |
|---|---|---|---|---|---|---|
| n-dodecanoic (lauric) acid (lowest (or none)) |  | octahedron | {111} |  | unknown | Abstract |
| n-dodecanoic (lauric) acid (intermediate) |  | cuboctahedron | {100}+{111} |  | unknown | Abstract |
| n-dodecanoic (lauric) acid (highest) |  | cube | {100} |  | unknown | Abstract |

*Authors' mechanism:* Monte Carlo coarse-grained modelling, with the cuboctahedral pore as the growth unit and attachment energies on each surface, shows the modulator controls the relative <100> and <111> growth.

### C. J. Wijaya, S. Ismadji, H. W. Aparamarta, S. Gunawan, Molecules 2021, 26, 6430 — varied: acetic acid % v/v

DOI [10.3390/molecules26216430](https://doi.org/10.3390/molecules26216430); access: full_text.

| Condition | Method | Shape | Facets | Size (µm) | Regime | Where |
|---|---|---|---|---|---|---|
| H2O/EtOH; acetic acid (2.5-10 % v/v) | room_temperature | octahedron |  |  | unknown | Fig. 5d-f |

### C. J. Wijaya, S. Ismadji, H. W. Aparamarta, S. Gunawan, Molecules 2021, 26, 6430 — varied: ligand:metal ratio

DOI [10.3390/molecules26216430](https://doi.org/10.3390/molecules26216430); access: full_text.

| Condition | Method | Shape | Facets | Size (µm) | Regime | Where |
|---|---|---|---|---|---|---|
| H2O/EtOH; L:M 1; acetic acid | room_temperature | rod |  |  | unknown | Fig. 5a-c |

### C. J. Wijaya, S. Ismadji, H. W. Aparamarta, S. Gunawan, Molecules 2021, 26, 6430 — varied: ligand:metal ratio, time, acetic acid (response-surface design)

DOI [10.3390/molecules26216430](https://doi.org/10.3390/molecules26216430); access: full_text.

| Condition | Method | Shape | Facets | Size (µm) | Regime | Where |
|---|---|---|---|---|---|---|
| H2O/EtOH (Cu in aqueous acetic acid; H3BTC in EtOH/H2O 1:1); 25 °C; 27.2 h; L:M 0.4703; acetic acid (5 % v/v) | room_temperature | octahedron |  |  | unknown | Fig. 5g; Methods |

*Authors' mechanism:* Acetic acid competes with BTC for Cu, reduces the number of nuclei and avoids intergrowth, so octahedra form.

### Q. Wu, X. Wang, J. Liu, J. Wu, Y. Zhang, L. Zhao, W. Wen, X. Gong, Biomicrofluidics 2020, 14, 034110 — varied: SDS concentration

DOI [10.1063/5.0006402](https://doi.org/10.1063/5.0006402); access: abstract.

| Condition | Method | Shape | Facets | Size (µm) | Regime | Where |
|---|---|---|---|---|---|---|
| SDS (sodium dodecyl sulfate) (low (gradient)) | microfluidic | cube |  |  | unknown | Abstract |
| SDS (sodium dodecyl sulfate) (intermediate (gradient)) | microfluidic | cuboctahedron |  |  | unknown | Abstract |
| SDS (sodium dodecyl sulfate) (high (gradient)) | microfluidic | octahedron |  |  | unknown | Abstract |

*Authors' mechanism:* Anions in solution regulate the structure (facet expression) of HKUST-1.

### A. Yañez-Aulestia, V. M. Trejos, J. M. Esparza-Schulz, I. A. Ibarra, E. Sánchez-González, ACS Appl. Mater. Interfaces 2024, 16, 65581-65591 — varied: metal substitution (10% Ni, Co, Rh) and benzoic acid

DOI [10.1021/acsami.4c15059](https://doi.org/10.1021/acsami.4c15059); access: full_text.

| Condition | Method | Shape | Facets | Size (µm) | Regime | Where |
|---|---|---|---|---|---|---|
| H2O/EtOH 1:1 v/v; 120 °C; 24 h; L:M 0.667; no additive | solvothermal | octahedron |  |  | unknown | Section 2.1; Section 3, Fig. 4 |
| H2O/EtOH 1:1 v/v; 120 °C; 24 h; L:M 0.667; 10 mol% of the Cu replaced by Ni(NO3)2, Co(NO3)2 or Rh2(OAc)4 | solvothermal | truncated_octahedron |  |  | unknown | Section 3, Fig. 4 |
| H2O + DMF/EtOH 1:1 (4 mL + 8 mL); 120 °C; 24 h; L:M 0.833; benzoic acid (0.55 mmol (0.29 per H3BTC)) | solvothermal | octahedron |  |  | unknown | Section 2.1; Section 3, Fig. 4 |

*Authors' mechanism:* Benzoic acid replaces part of the BTC linker and creates defects that give hierarchical porosity.

### T. Zelenka, M. Baláž, M. Férová, P. Diko, J. Bednarčík, A. Királyová, Ľ. Zauška, R. Bureš et al., Sci. Rep. 2024, 14, 15386 — varied: single condition

DOI [10.1038/s41598-024-66432-z](https://doi.org/10.1038/s41598-024-66432-z); access: full_text.

| Condition | Method | Shape | Facets | Size (µm) | Regime | Where |
|---|---|---|---|---|---|---|
| DMF/EtOH/H2O 1:1:1 v/v; 85 °C; 12 h; L:M 0.575; no additive | solvothermal | octahedron |  | 1-30 | unknown | Experimental; Results, Fig. 4a,b |

## IRMOF-3

Zn / H2BDC-NH2 (2-aminoterephthalic acid), net `pcu`, Fm-3m.

### K. Suresh, A. P. Kalenak, A. Sotuyo, A. J. Matzger, Chem. Eur. J. 2022, 28, e202200334 — varied: additive identity

DOI [10.1002/chem.202200334](https://doi.org/10.1002/chem.202200334); access: full_text.

| Condition | Method | Shape | Facets | Size (µm) | Regime | Where |
|---|---|---|---|---|---|---|
| DEF; 100 °C; 16-24 h; no additive | solvothermal | cube | {100} |  | unknown | Fig. 3b |
| DEF; 100 °C; 16-24 h; A2 = m-terphenyl-4,4'-dicarboxylic acid (~31 mol %) | solvothermal | truncated_octahedron | {100}+{110} as written |  | unknown | Fig. 3b |
| DEF; 100 °C; 16-24 h; A4 = m-terphenyl-4,4',5'-tricarboxylic acid (~9 mol %) | solvothermal | truncated_octahedron | {100}+{110} as written |  | unknown | Fig. 3b |
| DEF; 100 °C; 16-24 h; A3 = 5'-bromo-m-terphenyl-4,4'-dicarboxylic acid (~27 mol %) | solvothermal | rhombic_dodecahedron | {110} |  | unknown | Fig. 3b |
| DEF; 100 °C; 16-24 h; A5 = H3BTB (~3 mol %) | solvothermal | octahedron | {111} |  | unknown | Fig. 3b |

## IRMOF-8

Zn / H2NDC (2,6-naphthalenedicarboxylic acid), net `pcu`, Fm-3m.
Interpenetrated and non-interpenetrated forms exist; which forms depends on synthesis temperature.

### K. Suresh, A. P. Kalenak, A. Sotuyo, A. J. Matzger, Chem. Eur. J. 2022, 28, e202200334 — varied: temperature and additive

DOI [10.1002/chem.202200334](https://doi.org/10.1002/chem.202200334); access: full_text.

| Condition | Method | Shape | Facets | Size (µm) | Regime | Where |
|---|---|---|---|---|---|---|
| 192 h; no additive | room_temperature | other |  |  | unknown | Fig. 4b |
| 288 h; A6 or A7 (~11 mol %) | room_temperature | rhombic_dodecahedron | {110} |  | unknown | Fig. 4b |
| 85 °C; 24 h; A6 or A7 (~11 mol %) | solvothermal | rhombic_dodecahedron | {110} |  | unknown | Fig. 4c |

*Authors' mechanism:* The authors hypothesise that the additive also suppresses interpenetration by binding the {100} plane during phase formation.

## MIL-53(Fe)

Fe / H2BDC (terephthalic acid), net `sra`, varies with guest and breathing state (not checked here).

### D. Jiang, Y. Zhu, M. Chen, B. Huang, G. Zeng, D. Huang, B. Song, L. Qin et al., Appl. Catal. B 2019, 255, 117746 — varied: HCl volume

DOI [10.1016/j.apcatb.2019.117746](https://doi.org/10.1016/j.apcatb.2019.117746); access: full_text.

| Condition | Method | Shape | Facets | Size (µm) | Regime | Where |
|---|---|---|---|---|---|---|
| DMF; 170 °C; 24 h; L:M 1; no additive | solvothermal | rod |  |  | unknown | Fig. 2a; Section 2.2 |
| DMF; 170 °C; 24 h; L:M 1; HCl (1 M) (10-30 uL added to the Fe/H2BDC/DMF mixture) | solvothermal | spindle |  |  | unknown | Fig. 2b-d |
| DMF; 170 °C; 24 h; L:M 1; HCl (1 M) (40 uL) | solvothermal | plate |  |  | unknown | Fig. 2e; XRD discussion |

*Authors' mechanism:* HCl acts as a capping agent that inhibits crystallite growth (smaller crystals) and removes metal clusters (defects confirmed by FTIR and XPS).

## MOF-5

Zn / H2BDC (terephthalic acid), net `pcu`, Fm-3m.

### M. Arjmandi, M. Pakizeh, Braz. J. Chem. Eng. 2016, 33, 225-233 — varied: synthesis route (plain vs triethylamine/H2O2)

DOI [10.1590/0104-6632.20160331s20140134](https://doi.org/10.1590/0104-6632.20160331s20140134); access: full_text.

| Condition | Method | Shape | Facets | Size (µm) | Regime | Where |
|---|---|---|---|---|---|---|
| DMF/H2O 49:1 v/v; 100 °C; 15 h; L:M 0.33; no additive | solvothermal | irregular |  | 0.1-0.15 | unknown | Experimental; Results, Fig. 5 |
| DMF; 100 °C; 15 h; L:M 0.51; triethylamine + H2O2 (2.3 mL TEA (16.5 mmol) and three drops of aqueous H2O2) | solvothermal | irregular |  | 0.1-0.15 | unknown | Experimental; Results, Fig. 5 |

### T. A. Mulyati, R. Ediati, A. Rosyidah, Indones. J. Chem. 2015, 15, 101-107 — varied: temperature and time

DOI [10.22146/ijc.21202](https://doi.org/10.22146/ijc.21202); access: full_text.

| Condition | Method | Shape | Facets | Size (µm) | Regime | Where |
|---|---|---|---|---|---|---|
| DMF; 105 °C; 144 h; L:M 0.33; no additive | solvothermal | cube |  | 250-300 | unknown | Fig. 9; Results |
| DMF; 120 °C; 24 h; L:M 0.33; no additive | solvothermal | cube |  | 250-300 | unknown | Fig. 10 |
| DMF; 140 °C; 12 h; L:M 0.33; no additive | solvothermal | cube |  | 85-95 | unknown | Fig. 11 |

### K. Suresh, D. Aulakh, J. Purewal, D. J. Siegel, M. Veenstra, A. J. Matzger, J. Am. Chem. Soc. 2021, 143, 10727-10734 — varied: additive identity

DOI [10.1021/jacs.1c04926](https://doi.org/10.1021/jacs.1c04926); access: full_text.

| Condition | Method | Shape | Facets | Size (µm) | Regime | Where |
|---|---|---|---|---|---|---|
| 100 °C; L:M 0.357; oxalic, malonic, succinic, glutaric, adipic or suberic acid (5-10 mol %) | solvothermal | cube |  |  | unknown | Morphology Engineering, ditopic linkers |
| 100 °C; 24 h; L:M 0.357; NH2-H3BTB (~3 mol %) | solvothermal | cuboctahedron | {100}+{111} | 575 | unknown | Fig. 2 |

### K. Suresh, D. Aulakh, J. Purewal, D. J. Siegel, M. Veenstra, A. J. Matzger, J. Am. Chem. Soc. 2021, 143, 10727-10734 — varied: additive mol %

DOI [10.1021/jacs.1c04926](https://doi.org/10.1021/jacs.1c04926); access: full_text.

| Condition | Method | Shape | Facets | Size (µm) | Regime | Where |
|---|---|---|---|---|---|---|
| 100 °C; 48 h; L:M 0.357; H3BTB (~2 mol %) | solvothermal | cuboctahedron | {100}+{111} | 856 | unknown | Fig. 2; Scheme 1 |
| 100 °C; 24 h; L:M 0.357; H3BTB (~4 mol %) | solvothermal | octahedron | {111} | 600 | unknown | Fig. 2; Scheme 1 |
| 100 °C; L:M 0.357; H3BTB (>~4 mol %) | solvothermal | other |  |  | unknown | Morphology Engineering |

*Authors' mechanism:* At the higher additive level {111} growth is blocked fully, all {100} facets are lost and an octahedron results.

*Authors' mechanism:* The additive bridges two Zn4O clusters at a {111} site and partially blocks {111} growth, so {111} faces appear alongside {100}.

### K. Suresh, D. Aulakh, J. Purewal, D. J. Siegel, M. Veenstra, A. J. Matzger, J. Am. Chem. Soc. 2021, 143, 10727-10734 — varied: metal:ligand ratio and dilution

DOI [10.1021/jacs.1c04926](https://doi.org/10.1021/jacs.1c04926); access: full_text.

| Condition | Method | Shape | Facets | Size (µm) | Regime | Where |
|---|---|---|---|---|---|---|
| 100 °C; 24 h; L:M 0.263; no additive | solvothermal | cube |  | 2349 | unknown | Control of Crystal Size; Fig. 1 |
| 100 °C; 24 h; L:M 0.435; no additive | solvothermal | cube |  | 1500 | unknown | Fig. 1 |
| 100 °C; 24 h; L:M 0.588; no additive | solvothermal | cube |  | 808 | unknown | Fig. 1 |
| 100 °C; 24 h; L:M 0.588; no additive | solvothermal | cube |  | 279 | unknown | Fig. 1 |

### K. Suresh, D. Aulakh, J. Purewal, D. J. Siegel, M. Veenstra, A. J. Matzger, J. Am. Chem. Soc. 2021, 143, 10727-10734 — varied: temperature and time

DOI [10.1021/jacs.1c04926](https://doi.org/10.1021/jacs.1c04926); access: full_text.

| Condition | Method | Shape | Facets | Size (µm) | Regime | Where |
|---|---|---|---|---|---|---|
| 110-150 °C; 12-18 h; no additive | solvothermal | cube |  | 200-1300 | unknown | Control of Crystal Size |

### K. Suresh, A. P. Kalenak, A. Sotuyo, A. J. Matzger, Chem. Eur. J. 2022, 28, e202200334 — varied: additive identity

DOI [10.1002/chem.202200334](https://doi.org/10.1002/chem.202200334); access: full_text.

| Condition | Method | Shape | Facets | Size (µm) | Regime | Where |
|---|---|---|---|---|---|---|
| DEF; 100 °C; 16-24 h; no additive | solvothermal | cube | {100} |  | unknown | MOF-5 and IRMOF-3; Fig. 3a |
| DEF; 100 °C; 16-24 h; A2 = m-terphenyl-4,4'-dicarboxylic acid (~30 mol %) | solvothermal | rhombic_dodecahedron | {110} |  | unknown | Fig. 3a |
| DEF; 100 °C; 16-24 h; A3 = 5'-bromo-m-terphenyl-4,4'-dicarboxylic acid (~25 mol %) | solvothermal | rhombic_dodecahedron | {110} |  | unknown | Fig. 3a |
| DEF; 100 °C; 16-24 h; A4 = m-terphenyl-4,4',5'-tricarboxylic acid (~6 mol %) | solvothermal | rhombic_dodecahedron | {110} |  | unknown | Fig. 3a |
| DEF; 100 °C; 16-24 h; A5 = H3BTB (~4 mol %) | solvothermal | octahedron | {111} |  | unknown | Fig. 3a |

*Authors' mechanism:* The additive's length matches the C-to-C distance between two diagonal clusters across a pore window, so it bridges them and slows growth of the face it binds; additives that do not match this spacing give no new shape.

## Mg-MOF-74

Mg / H4DOBDC (2,5-dihydroxyterephthalic acid), net `rod MOF (RCSR net not checked here)`, R-3.

### J. Campbell, B. Tokay, Microporous Mesoporous Mater. 2017, 251, 190-199 — varied: solvent composition

DOI [10.1016/j.micromeso.2017.05.058](https://doi.org/10.1016/j.micromeso.2017.05.058); access: abstract.

| Condition | Method | Shape | Facets | Size (µm) | Regime | Where |
|---|---|---|---|---|---|---|
| DMF with increasing EtOH and H2O fraction; no additive | solvothermal | other |  |  | unknown | Abstract |

### C. Wu, X. Chu, X. Wu, H. Zhou, Y. Zeng, D. Wang, W. Liu, RSC Adv. 2024, 14, 20604-20608 — varied: capping-agent acidity (acetic, formic, chloroacetic acid, 3 equiv.)

DOI [10.1039/d4ra03943b](https://doi.org/10.1039/d4ra03943b); access: full_text.

| Condition | Method | Shape | Facets | Size (µm) | Regime | Where |
|---|---|---|---|---|---|---|
| H2O/DMF/EtOH 1:1:1 v/v; L:M 0.111; acetic acid (3 equiv. per DOT; pH 9.55) | microwave | hexagonal_rod |  | 2.5 | unknown | Fig. 3A; Fig. S6 |
| H2O/DMF/EtOH 1:1:1 v/v; L:M 0.111; formic acid (3 equiv. per DOT; pH 9.55) | microwave | spindle |  |  | unknown | Fig. 3A; Fig. S6 |

*Authors' mechanism:* A weaker acid has a more basic conjugate base that binds the metal more strongly and so suppresses growth along the rod axis more.

### C. Wu, X. Chu, X. Wu, H. Zhou, Y. Zeng, D. Wang, W. Liu, RSC Adv. 2024, 14, 20604-20608 — varied: capping-agent acidity; chloroacetic acid amount

DOI [10.1039/d4ra03943b](https://doi.org/10.1039/d4ra03943b); access: full_text.

| Condition | Method | Shape | Facets | Size (µm) | Regime | Where |
|---|---|---|---|---|---|---|
| H2O/DMF/EtOH 1:1:1 v/v; L:M 0.111; chloroacetic acid (3 equiv. per DOT; pH 9.55) | microwave | spindle |  | 10.1 | unknown | Fig. 3A, 3B |

### C. Wu, X. Chu, X. Wu, H. Zhou, Y. Zeng, D. Wang, W. Liu, RSC Adv. 2024, 14, 20604-20608 — varied: chloroacetic acid amount

DOI [10.1039/d4ra03943b](https://doi.org/10.1039/d4ra03943b); access: full_text.

| Condition | Method | Shape | Facets | Size (µm) | Regime | Where |
|---|---|---|---|---|---|---|
| H2O/DMF/EtOH 1:1:1 v/v; L:M 0.111; chloroacetic acid (5 equiv. per DOT; pH 9.55) | microwave | other |  | 1.5 | unknown | Fig. 3B; Fig. S7 |

### C. Wu, X. Chu, X. Wu, H. Zhou, Y. Zeng, D. Wang, W. Liu, RSC Adv. 2024, 14, 20604-20608 — varied: ligand:metal ratio

DOI [10.1039/d4ra03943b](https://doi.org/10.1039/d4ra03943b); access: full_text.

| Condition | Method | Shape | Facets | Size (µm) | Regime | Where |
|---|---|---|---|---|---|---|
| H2O/DMF/EtOH 1:1:1 v/v; L:M 0.333; acetic acid (5 equiv. per DOT; pH 9.55) | microwave | other |  | 4.3 | unknown | Fig. 1B; Results |
| H2O/DMF/EtOH 1:1:1 v/v; L:M 0.111; acetic acid (5 equiv. per DOT; pH 9.55) | microwave | other |  | 0.807 | unknown | Fig. 1D; Results |

*Authors' mechanism:* A high metal salt concentration speeds up nucleation, giving many nuclei early and so smaller crystals with a homogeneous size distribution.

### C. Wu, X. Chu, X. Wu, H. Zhou, Y. Zeng, D. Wang, W. Liu, RSC Adv. 2024, 14, 20604-20608 — varied: pyridine equivalents (0-50 per DOT)

DOI [10.1039/d4ra03943b](https://doi.org/10.1039/d4ra03943b); access: full_text.

| Condition | Method | Shape | Facets | Size (µm) | Regime | Where |
|---|---|---|---|---|---|---|
| H2O/DMF/EtOH 1:1:1 v/v; L:M 0.111; none (no pyridine) (pH 9.55) | microwave | spindle |  | 1.8 | unknown | Fig. 4A |
| H2O/DMF/EtOH 1:1:1 v/v; L:M 0.111; pyridine (50 equiv. per DOT; pH 9.55) | microwave | hexagonal_rod |  | 0.77 | unknown | Fig. 4D |

*Authors' mechanism:* Pyridine acts as a capping agent that blocks further crystal growth.

### C. Wu, X. Chu, X. Wu, H. Zhou, Y. Zeng, D. Wang, W. Liu, RSC Adv. 2024, 14, 20604-20608 — varied: water amount (0-13 mL) in H2O/DMF/EtOH

DOI [10.1039/d4ra03943b](https://doi.org/10.1039/d4ra03943b); access: full_text.

| Condition | Method | Shape | Facets | Size (µm) | Regime | Where |
|---|---|---|---|---|---|---|
| DMF/EtOH, no H2O (0 mL water); L:M 0.111; acetic acid (5 equiv. per DOT; pH 9.55) | microwave | intergrown |  |  | unknown | Fig. S3a; Results |
| H2O/DMF/EtOH, 1 mL water; L:M 0.111; acetic acid (5 equiv. per DOT; pH 9.55) | microwave | intergrown |  | 0.02 | unknown | Fig. S3b; Results |
| H2O/DMF/EtOH, 3 mL water; L:M 0.111; acetic acid (5 equiv. per DOT; pH 9.55) | microwave | plate |  | 0.283 | unknown | Fig. 2A; Results |
| H2O/DMF/EtOH, 3-9.5 mL water; L:M 0.111; acetic acid (5 equiv. per DOT; pH 9.55) | microwave | hexagonal_rod |  |  | unknown | Fig. 2; Results |
| H2O/DMF/EtOH, 13 mL water; L:M 0.111; acetic acid (5 equiv. per DOT; pH 9.55) | microwave | spindle |  | 9.3 | unknown | Fig. 2; Results |

*Authors' mechanism:* Water slows DOT deprotonation and lowers its solubility, so nucleation slows and crystals grow larger; water also speeds growth along the rod axis more than sideways.

*Authors' mechanism:* Without water, DOT deprotonates fast and the product is a crystal aggregate.

### C. Xin, S. Hou, L. Yu, X. Zhou, Y. Fu, X. Yang, W. Sun, F.-M. Yang et al., Coatings 2024, 14, 383 — varied: sodium acetate equivalents

DOI [10.3390/coatings14040383](https://doi.org/10.3390/coatings14040383); access: full_text.

| Condition | Method | Shape | Facets | Size (µm) | Regime | Where |
|---|---|---|---|---|---|---|
| DMF/EtOH/H2O 15:1:1 v/v; 125 °C; 20 h; L:M 0.312; no additive | solvothermal | intergrown |  | 17 | unknown | Section 2.2; Section 3; Fig. 2a |
| DMF/EtOH/H2O 15:1:1 v/v; 125 °C; 20 h; L:M 0.312; sodium acetate (0.5 equivalent) | solvothermal | intergrown |  | 13 | unknown | Section 3; Fig. 2b |
| DMF/EtOH/H2O 15:1:1 v/v; 125 °C; 20 h; L:M 0.312; sodium acetate (1 equivalent) | solvothermal | rod |  | 5 | unknown | Section 3; Fig. 2c |
| DMF/EtOH/H2O 15:1:1 v/v; 125 °C; 20 h; L:M 0.312; sodium acetate (2 equivalents) | solvothermal | rod |  | 0.4 | unknown | Abstract; Section 3; Fig. 2d |

## SNU-70

Zn / 4-carboxycinnamic acid, net `pcu`, cubic (space group not checked here).

### K. Suresh, A. P. Kalenak, A. Sotuyo, A. J. Matzger, Chem. Eur. J. 2022, 28, e202200334 — varied: additive identity

DOI [10.1002/chem.202200334](https://doi.org/10.1002/chem.202200334); access: full_text.

| Condition | Method | Shape | Facets | Size (µm) | Regime | Where |
|---|---|---|---|---|---|---|
| 100 °C; 18 h; no additive | solvothermal | cube |  |  | unknown | Fig. 4a |

### K. Suresh, A. P. Kalenak, A. Sotuyo, A. J. Matzger, Chem. Eur. J. 2022, 28, e202200334 — varied: additive mol %

DOI [10.1002/chem.202200334](https://doi.org/10.1002/chem.202200334); access: full_text.

| Condition | Method | Shape | Facets | Size (µm) | Regime | Where |
|---|---|---|---|---|---|---|
| 100 °C; 18 h; A6 or A7 (bromo- and carboxy-m-quaterphenyl-4,4'''-dicarboxylic acids) (~7 mol %) | solvothermal | rhombic_dodecahedron | {110} |  | unknown | Fig. 4a |
| 100 °C; 18 h; A7 = m-quaterphenyl-4,4''',5'-tricarboxylic acid (~9 mol %) | solvothermal | truncated_octahedron |  |  | unknown | Fig. 4a |

## UiO-66

Zr / H2BDC (terephthalic acid), net `fcu`, Fm-3m.

### S. Ahmad, M. F. Omar, E. M. Mahdi, K. A. A. Halim et al., Arch. Metall. Mater. 2025, 70, 199-209 — varied: cluster pre-formation temperature

DOI [10.24425/amm.2025.152534](https://doi.org/10.24425/amm.2025.152534); access: full_text.

| Condition | Method | Shape | Facets | Size (µm) | Regime | Where |
|---|---|---|---|---|---|---|
| DMF (7 mL) + 1-propanol; 120 °C; 18 h; acetic acid (4 mL in about 11 mL total) | room_temperature | cube |  | 0.5-1.5 | unknown | Fig. 3a |
| DMF (7 mL) + 1-propanol; 130 °C; 18 h; acetic acid (4 mL in about 11 mL total) | room_temperature | cube |  | 0.5-1.5 | unknown | Fig. 3b |
| DMF (7 mL) + 1-propanol; 140 °C; 18 h; acetic acid (4 mL in about 11 mL total) | room_temperature | sphere |  | 0.5-1.5 | unknown | Fig. 3c |

### K. C. Bentz, S. Ayala Jr., M. Kalaj, S. M. Cohen, Aust. J. Chem. 2019, 72, 848 — varied: modulator identity and eq.

DOI [10.1071/ch19271](https://doi.org/10.1071/ch19271); access: full_text.

| Condition | Method | Shape | Facets | Size (µm) | Regime | Where |
|---|---|---|---|---|---|---|
| poly(acrylic acid), DP 51 (below stoichiometric equivalence with H2BDC (range spanning >4 orders of magnitude)) | solvothermal | irregular |  | <0.4 | unknown | Figs. 2 and 4 |

*Authors' mechanism:* A polyacid chain carries many acid groups, so its local acid concentration is far above the bulk value; 3 eq. of PAA already over-modulates (non-crystalline solid), against more than 300 eq. for acetic acid.

### Y. Cao, H. Zhang, F. Song, T. Huang, J. Ji, Q. Zhong, W. Chu, Q. Xu, Materials 2018, 11, 589 — varied: linker functional group

DOI [10.3390/ma11040589](https://doi.org/10.3390/ma11040589); access: full_text.

| Condition | Method | Shape | Facets | Size (µm) | Regime | Where |
|---|---|---|---|---|---|---|
| DMF; 120 °C; 24 h; no additive | solvothermal | cube |  | 0.3 | unknown | Fig. 2a; Section 3.2 |

### X. Chen, Y. Li, Q. Fu, H. Qin, J. Lv, K. Yang, Q. Zhang, H. Zhang et al., RSC Adv. 2022, 12, 6083-6092 — varied: HBr eq.

DOI [10.1039/d1ra07848h](https://doi.org/10.1039/d1ra07848h); access: full_text.

| Condition | Method | Shape | Facets | Size (µm) | Regime | Where |
|---|---|---|---|---|---|---|
| DMF; 120 °C; 24 h; L:M 1; HBr (40 wt% aq.) (1, 5 and 9 eq. per Zr) | solvothermal | cuboctahedron |  |  | kinetic | Fig. 1; Experimental |

*Authors' mechanism:* HBr increases nucleation rate strongly but barely slows growth; at this high precursor concentration (0.2 M, the solubility limit in DMF) cluster-missing defects come from kinetic regulation rather than equilibrium ligand competition.

### D. Morelli Venturi, F. Campana, F. Marmottini, F. Costantino, L. Vaccaro, ACS Sustainable Chem. Eng. 2020, 8, 17154-17164 — varied: solvent (DMF and 13 green solvents, same recipe)

DOI [10.1021/acssuschemeng.0c05587](https://doi.org/10.1021/acssuschemeng.0c05587); access: full_text.

| Condition | Method | Shape | Facets | Size (µm) | Regime | Where |
|---|---|---|---|---|---|---|
| gamma-valerolactone (GVL); 120 °C; 16 h; L:M 1; acetic acid + water (30 equiv. AcOH, 3 equiv. H2O per Zr) | solvothermal | octahedron |  | 0.2 | unknown | Results; Fig. S33; Table 3 |
| propylene carbonate (PC); 120 °C; 16 h; L:M 1; acetic acid + water (30 equiv. AcOH, 3 equiv. H2O per Zr) | solvothermal | octahedron |  |  | unknown | Results; Fig. S33; Table 3 |
| Steposol MET-10U (3-methoxy-N,N-dimethylpropanamide); 120 °C; 16 h; L:M 1; water (3 equiv. H2O per Zr, no acetic acid) | solvothermal | irregular |  |  | unknown | Results; Fig. S33; Table 3 |

*Authors' mechanism:* The knobby surface is attributed to PC retained in the structure and adsorbed on the crystal surface.

### I. D. Rahmawati, R. Ediati, D. Prasetyoko, IPTEK J. Proc. Ser. 2014, 1, 42-46 — varied: time at 140 C

DOI [10.12962/j23546026.y2014i1.417](https://doi.org/10.12962/j23546026.y2014i1.417); access: full_text.

| Condition | Method | Shape | Facets | Size (µm) | Regime | Where |
|---|---|---|---|---|---|---|
| DMF; 140 °C; 6 h; L:M 1; no additive | solvothermal | cube |  |  | kinetic | Abstract; SEM figure |
| DMF; 140 °C; 72 h; L:M 1; no additive | solvothermal | needle |  |  | unknown | Abstract; SEM figure |

### A. Schaate, P. Roy, A. Godt, J. Lippke, F. Waltz, M. Wiebcke, P. Behrens, Chem. Eur. J. 2011, 17, 6643-6651 — varied: modulator concentration

DOI [10.1002/chem.201003211](https://doi.org/10.1002/chem.201003211); access: abstract.

| Condition | Method | Shape | Facets | Size (µm) | Regime | Where |
|---|---|---|---|---|---|---|
| benzoic acid or acetic acid (low) | solvothermal | intergrown |  |  | unknown | Abstract |
| benzoic acid or acetic acid (high) | solvothermal | octahedron |  |  | unknown | Abstract |

## UiO-66-NH2

Zr / H2BDC-NH2 (2-aminoterephthalic acid), net `fcu`, Fm-3m.

### Y. Cao, H. Zhang, F. Song, T. Huang, J. Ji, Q. Zhong, W. Chu, Q. Xu, Materials 2018, 11, 589 — varied: linker functional group

DOI [10.3390/ma11040589](https://doi.org/10.3390/ma11040589); access: full_text.

| Condition | Method | Shape | Facets | Size (µm) | Regime | Where |
|---|---|---|---|---|---|---|
| DMF; 120 °C; 24 h; L:M 0.93; no additive | solvothermal | cube |  | 0.15 | unknown | Fig. 2b; Section 2.1 |

### N. Noorani, A. Mehrdad, Sci. Rep. 2025, 15, 45404 — varied: single condition

DOI [10.1038/s41598-025-29617-8](https://doi.org/10.1038/s41598-025-29617-8); access: full_text.

| Condition | Method | Shape | Facets | Size (µm) | Regime | Where |
|---|---|---|---|---|---|---|
| DMF; 120 °C; 24 h; L:M 0.734; no additive | solvothermal | octahedron |  |  | unknown | Section 2.2; Results, Fig. 4a |

## ZIF-67

Co / Hmim (2-methylimidazole), net `sod`, I-43m.

### P. S. Pacheco, S. F. Zawadzki, D. Eiras, Langmuir 2025, 41, 19134-19145 — varied: CTAB concentration, mixing order, premix temperature

DOI [10.1021/acs.langmuir.5c01142](https://doi.org/10.1021/acs.langmuir.5c01142); access: full_text.

| Condition | Method | Shape | Facets | Size (µm) | Regime | Where |
|---|---|---|---|---|---|---|
| H2O; 140 °C; 24 h; L:M 30; CTAB (0.12 % w/w) | hydrothermal | plate |  |  | unknown | Table 1; Fig. 3 |
| H2O; 140 °C; 24 h; L:M 30; CTAB (0.075 % w/w) | hydrothermal | irregular |  |  | unknown | Fig. 4 |

*Authors' mechanism:* CTAB forms micelles under vigorous stirring that concentrate Hmim and Co-Hmim intermediates and exclude OH-, preventing hydroxide by-products; pre-mixing CTAB with Hmim matters most.

### P. S. Pacheco, S. F. Zawadzki, D. Eiras, Langmuir 2025, 41, 19134-19145 — varied: stirring speed (450 vs 1800 rpm) and temperature (120 vs 140 C)

DOI [10.1021/acs.langmuir.5c01142](https://doi.org/10.1021/acs.langmuir.5c01142); access: full_text.

| Condition | Method | Shape | Facets | Size (µm) | Regime | Where |
|---|---|---|---|---|---|---|
| H2O; 120-140 °C; 24 h; L:M 30; CTAB | hydrothermal | other |  |  | unknown | Fig. 6 |

## ZIF-8

Zn / Hmim (2-methylimidazole), net `sod`, I-43m.

### Y. W. Abraha, C.-W. Tsai, J. W. Niemantsverdriet, E. H. G. Langner, ACS Omega 2021, 6, 21850-21860 — varied: single condition

DOI [10.1021/acsomega.1c01130](https://doi.org/10.1021/acsomega.1c01130); access: full_text.

| Condition | Method | Shape | Facets | Size (µm) | Regime | Where |
|---|---|---|---|---|---|---|
| MeOH; 60 °C; 1 h; L:M 8; no additive | solvothermal | sphere |  | 0.025 | unknown | Results; Section 5.2 |

### J. Cravillon, C. A. Schröder, H. Bux, A. Rothkirch, J. Caro, M. Wiebcke, CrystEngComm 2012, 14, 492-498 — varied: single condition

DOI [10.1039/c1ce06002c](https://doi.org/10.1039/c1ce06002c); access: full_text.

| Condition | Method | Shape | Facets | Size (µm) | Regime | Where |
|---|---|---|---|---|---|---|
| MeOH; 130 °C; 4 h; L:M 2; sodium formate (2 eq. per Zn (0.44 mmol in 3 mL)) | solvothermal | rhombic_dodecahedron | {110} | 180 | thermodynamic | Experimental; Fig. 7; Tables 1-4 |

*Authors' mechanism:* Formate acts as a base (deprotonating Hmim) and accelerates nucleation, not as a competing ligand; more formate gives smaller final crystals.

*Kinetics (ZIF-8-cravillon2012-5):* In situ EDXRD at 130 C (stirred): t0 = 6 min, Avrami n(SH) = 1.03, k(SH) = 0.024 min-1; Gualtieri kg = 0.059 min-1, kn = 0.0274 min-1. Over 120-140 C: Ea(nucleation) = 69.0 kJ/mol, Ea(growth) = 71.8 kJ/mol. Crystallisation complete in about 100 min.

### J. Cravillon, C. A. Schröder, H. Bux, A. Rothkirch, J. Caro, M. Wiebcke, CrystEngComm 2012, 14, 492-498 — varied: time

DOI [10.1039/c1ce06002c](https://doi.org/10.1039/c1ce06002c); access: full_text.

| Condition | Method | Shape | Facets | Size (µm) | Regime | Where |
|---|---|---|---|---|---|---|
| MeOH; 120 °C; 0.25 h; L:M 2; sodium formate (2 eq. per Zn (Zn/Hmim/NaHCO2/MeOH = 1:2:2:333)) | solvothermal | cube_truncated_edges | {100}+{110} |  | kinetic | Fig. 5a,b; text p. 495 |
| MeOH; 120 °C; 0.333 h; L:M 2; sodium formate (2 eq. per Zn (Zn/Hmim/NaHCO2/MeOH = 1:2:2:333)) | solvothermal | cube_truncated_edges | {100}+{110} (large); {110} (small) |  | kinetic | Fig. 5c,d |
| MeOH; 120 °C; 0.75 h; L:M 2; sodium formate (2 eq. per Zn (Zn/Hmim/NaHCO2/MeOH = 1:2:2:333)) | solvothermal | rhombic_dodecahedron | {110} |  | kinetic | Fig. 5e,f |
| MeOH; 120 °C; 4 h; L:M 2; sodium formate (2 eq. per Zn (Zn/Hmim/NaHCO2/MeOH = 1:2:2:333)) | solvothermal | rhombic_dodecahedron | {110} |  | thermodynamic | Fig. 5g,h; Fig. 6 |

*Authors' mechanism:* Ostwald ripening: small crystals dissolve.

*Authors' mechanism:* Shape evolves cube -> cube with truncated edges -> truncated rhombic dodecahedron -> rhombic dodecahedron; the last is most likely the equilibrium morphology.

*Authors' mechanism:* Transient shape; heterogeneous nucleation of small crystals on large ones is seen at this stage.

### R. Ma, Q. Li, J. Yan, Y. Tao, S. Hu, D. Liu, J. Gong, Y. Xiong et al., Nano Res. 2023, 16, 9618-9624 — varied: temperature

DOI [10.1007/s12274-023-5655-5](https://doi.org/10.1007/s12274-023-5655-5); access: abstract.

| Condition | Method | Shape | Facets | Size (µm) | Regime | Where |
|---|---|---|---|---|---|---|
| 30 °C; no additive |  | other |  |  | thermodynamic | Abstract |
| -40 °C; no additive |  | other |  |  | thermodynamic | Abstract |

### S. Oh, S. Lee, G. Lee, M. Oh, Sci. Rep. 2023, 13, 12250 — varied: recipe (four literature routes to four shapes)

DOI [10.1038/s41598-023-39507-6](https://doi.org/10.1038/s41598-023-39507-6); access: full_text.

| Condition | Method | Shape | Facets | Size (µm) | Regime | Where |
|---|---|---|---|---|---|---|
| H2O; 25 °C; 0.333 h; L:M 55; CTAB (0.0014 mmol (0.5 mg) in 8 mL) | room_temperature | cube | {100} |  | unknown | Results, Fig. 1a; Preparation of C-ZIF-8 |
| MeOH; 70 °C; 0.5 h; L:M 2.125; no additive | solvothermal | rhombic_dodecahedron | {110} |  | unknown | Results, Fig. 1b; Preparation of RD-ZIF-8 |
| H2O (ZIF-L step), then DMF/EtOH 3:1 v/v; 70 °C; 30 h; L:M 8; no additive | solvothermal | plate |  |  | unknown | Results, Fig. 1c; Preparation of L-ZIF-8 |
| H2O; 80 °C; 12 h; L:M 66.7; stearic acid micelles (Pluronic F127) + sodium dodecylbenzenesulfonate (SA 0.05 mmol, F127 20 mg, SDBS 0.04 mmol) | solvothermal | plate |  |  | unknown | Results, Fig. 1d; Preparation of P-ZIF-8 |

### Y. Pan, D. Heryadi, F. Zhou, L. Zhao, G. Lestari, H. Su, Z. Lai, CrystEngComm 2011, 13, 6937 — varied: CTAB concentration

DOI [10.1039/c1ce05780d](https://doi.org/10.1039/c1ce05780d); access: abstract.

| Condition | Method | Shape | Facets | Size (µm) | Regime | Where |
|---|---|---|---|---|---|---|
| H2O; CTAB | other | truncated_cube |  | 0.1-4 | unknown | Abstract |
| H2O; CTAB | other | rhombic_dodecahedron |  |  | unknown | Abstract |

### A. Akhundzadeh Tezerjani, R. Halladj, S. Askari, RSC Adv. 2021, 11, 19914-19923 — varied: solvent x crystallisation method

DOI [10.1039/d1ra02856a](https://doi.org/10.1039/d1ra02856a); access: full_text.

| Condition | Method | Shape | Facets | Size (µm) | Regime | Where |
|---|---|---|---|---|---|---|
| MeOH; 22 °C; 6 h; L:M 8; no additive | room_temperature | rhombic_dodecahedron |  | 0.122 | unknown | Table 1, Table 2, Fig. 7 (sample M1) |
| DMF; 22 °C; 6 h; L:M 8; no additive | room_temperature | rhombic_dodecahedron |  | 0.073 | unknown | Table 1, Table 2, Fig. 7 (sample M2) |
| H2O; 22 °C; 6 h; L:M 8; no additive | room_temperature | plate |  | 0.826 | unknown | Table 1, Table 2, Fig. 7 (sample M3) |
| MeOH; 140 °C; 12 h; L:M 8; no additive | solvothermal | rhombic_dodecahedron |  | 0.528 | unknown | Table 1, Table 2, Fig. 7 (sample H1) |
| DMF; 140 °C; 12 h; L:M 8; no additive | solvothermal | rhombic_dodecahedron |  | 0.737 | unknown | Table 1, Table 2, Fig. 7 (sample H2) |
| H2O; 140 °C; 12 h; L:M 8; no additive | solvothermal | rod |  | 1.888 | unknown | Table 1, Table 2, Fig. 7 (sample H3) |
| MeOH; 1 h; L:M 8; no additive | sonochemical | rhombic_dodecahedron |  | 0.278 | unknown | Table 1, Table 2, Fig. 7 (sample S1) |
| DMF; 1 h; L:M 8; no additive | sonochemical | rhombic_dodecahedron |  | 0.081 | unknown | Table 1, Table 2, Fig. 7 (sample S2) |
| H2O; 1 h; L:M 8; no additive | sonochemical | rod |  | 1.555 | unknown | Table 1, Table 2, Fig. 7 (sample S3) |

*Authors' mechanism:* Solvent polarity, viscosity, interfacial tension and molecular structure control nucleation and growth; water does not give phase-pure sod ZIF-8 at this ratio.

### Y. Zhang, Y. Jia, M. Li, L. Hou, Sci. Rep. 2018, 8, 9597 — varied: Hmim/Zn ratio

DOI [10.1038/s41598-018-28015-7](https://doi.org/10.1038/s41598-018-28015-7); access: full_text.

| Condition | Method | Shape | Facets | Size (µm) | Regime | Where |
|---|---|---|---|---|---|---|
| MeOH; 25 °C; 1 h; L:M 1; no additive | room_temperature | cube |  | 0.4-0.8 | unknown | Fig. 2A; Results; Methods |
| MeOH; 25 °C; 1 h; L:M 2; no additive | room_temperature | truncated_rhombic_dodecahedron |  |  | unknown | Fig. 2B |
| MeOH; 25 °C; 1 h; L:M 4; no additive | room_temperature | truncated_rhombic_dodecahedron |  | 1 | unknown | Fig. 2C |
| MeOH; 25 °C; 1 h; L:M 8; no additive | room_temperature | rhombic_dodecahedron |  |  | unknown | Fig. 2D |
| MeOH; 25 °C; 1 h; L:M 16; no additive | room_temperature | rhombic_dodecahedron |  | 0.1 | unknown | Fig. 2E |

### G. Zheng, Z. Chen, K. Sentosun, I. Pérez-Juste, S. Bals, L. M. Liz-Marzán, I. Pastoriza-Santos, J. Pérez-Juste et al., Nanoscale 2017, 9, 16645-16651 — varied: CTAB and TRIS concentration

DOI [10.1039/c7nr03739b](https://doi.org/10.1039/c7nr03739b); access: full_text.

| Condition | Method | Shape | Facets | Size (µm) | Regime | Where |
|---|---|---|---|---|---|---|
| H2O; 25 °C; 3 h; L:M 55; CTAB (0.07 mM (below cmc)) | room_temperature | cube | {100} |  | unknown | Fig. 1A; Experimental |
| H2O (TRIS buffer, pH 7.2); 25 °C; 3 h; L:M 55; TRIS (10 mM) | room_temperature | octahedron | {111} |  | unknown | Fig. 1B |
| H2O (TRIS buffer, pH 7.2); 25 °C; 3 h; L:M 55; TRIS (50 mM) | room_temperature | plate |  |  | unknown | Fig. 1C |
| H2O (TRIS buffer, pH 7.2); 25 °C; 3 h; L:M 55; TRIS (100 mM) | room_temperature | other |  |  | unknown | Fig. 1D |
| H2O (TRIS buffer, pH 7.2); 25 °C; 3 h; L:M 55; CTAB + TRIS (0.07 mM CTAB + 10 mM TRIS) | room_temperature | other |  |  | unknown | Fig. 1E |
| H2O (TRIS buffer, pH 7.2); 25 °C; 3 h; L:M 55; CTAB + TRIS (0.07 mM CTAB + 50 mM TRIS) | room_temperature | other |  |  | unknown | Fig. 1F |
| H2O; 25 °C; CTAB + TRIS (0.35 mM CTAB with TRIS) | room_temperature | cube | {100} |  | unknown | Results, p. 2 (cites ref. 14) |

*Authors' mechanism:* Semi-empirical calculations: CTAB adsorbs preferentially on {100} and slows its growth.

*Authors' mechanism:* TRIS preferentially stabilises the {111} facets.

## Zn4O(FMA)3

Zn / H2FMA (fumaric acid), net `pcu`, cubic (space group not checked here).

### K. Suresh, A. P. Kalenak, A. Sotuyo, A. J. Matzger, Chem. Eur. J. 2022, 28, e202200334 — varied: additive identity

DOI [10.1002/chem.202200334](https://doi.org/10.1002/chem.202200334); access: full_text.

| Condition | Method | Shape | Facets | Size (µm) | Regime | Where |
|---|---|---|---|---|---|---|
| DEF; 100 °C; 24 h; no additive | solvothermal | cube | {100} |  | unknown | Fig. 2a |
| DEF; 100 °C; 24 h; A1 = biphenyl-3,4'-dicarboxylic acid (~22 mol %) | solvothermal | truncated_octahedron | {100}+{110} as written |  | unknown | Fig. 2a |

*Authors' mechanism:* Less than 2 mol % of A1 is incorporated; it likely controls shape by reversibly binding the {110} face during growth.
