Repository: Radha-Krishna-19/fyp

# MOF Graphs and Crystal Morphology

**23CSE498 Final Year Project, Phase II (research-based)**
Department of Computer Science and Engineering, School of Computing, Amrita Vishwa Vidyapeetham, Coimbatore
**Guide:** Dr. T. Ramraj, M.E., Ph.D., Assistant Professor (Sl. Gd.)

| | |
|---|---|
| **Project website** | <https://radha-krishna-19.github.io/fyp/> (also opens offline from [`website/index.html`](website/index.html)) |
| **Team paper** | [Topology-Based Coarse-Graining for Multifractal Spectrum Analysis in Metal-Organic Frameworks](docs/paper/G070_Paper.pdf) |
| **Project notes** | [`docs/project_notes.md`](docs/project_notes.md): verified findings, quotable numbers, defects fixed |
| **Mistakes and corrections** | [Mistakes page](https://radha-krishna-19.github.io/fyp/lessons.html): every mistake, why it was made, how it was fixed |

---

## Summary

A metal–organic framework (MOF) is a porous crystal of metal clusters joined by organic linkers.
The project has two parts.

**Part 1: a connectivity descriptor.** Each MOF is cut into building blocks (the published
metal-oxo decomposition), turned into a periodic graph (the labelled quotient graph), and summarised
by the width Δα of the multifractal spectrum of that graph. The question was whether Δα, computed in
seconds without simulation, carries enough structural information to pre-select MOFs for
simulation. On 77 hypothetical (hMOF) and 61 synthesised (CoRE MOF 2019) frameworks the answer is

# Experimental data for CO2-adsorbing MOFs, aligned by synthesis condition

The task: lab-measured results for MOFs that adsorb CO2, aligned per MOF by
solvent, temperature, kinetics and molecular factors (additives, modulators,
linker:metal ratio). Three linked tables, all keyed by MOF name:

1. **Crystal shape against synthesis conditions** (`experimental_morphology.csv`).
   This is what the morphology pipeline (CHGNet surface energies, Wulff, BFDH)
   has to reproduce.
2. **Crystallisation kinetics** (`kinetics.csv`).
3. **CO2 uptake against synthesis conditions** (`co2_adsorption.csv`).

Collected 2026-10-13/14 for the morphology direction of the project (pipeline
Step 8: "test on known experimental morphologies").

## Files

| File | What it is |
|---|---|
| `experimental_morphology.csv` | The combined dataset, one row per (condition, shape) observation. Generated. |
| `aligned_by_mof.md` | The same rows grouped by MOF, then by source and by the variable the source changed. Generated. |
| `records/<source>.jsonl` | The curated records, one file per paper. Edit these. |
| `sources.jsonl` | Citation, DOI, and how much of each paper was read (`full_text` or `abstract`). |
| `mofs.json` | Metal, linker, RCSR net and space group for each MOF. |
| `SCHEMA.md` | Every field and its allowed values. |
| `build_dataset.py` | Validates every record against the schema and regenerates the outputs. Run `python build_dataset.py`. |
| `kinetics.jsonl` → `kinetics.csv` | Measured crystallisation kinetics (rate constants, Avrami exponent, activation energies), joined to the shape data by MOF name. |
| `co2_adsorption.jsonl` → `co2_adsorption.csv` | Measured CO2 uptake (mmol/g at a stated temperature and pressure), heat of adsorption and CO2/N2 selectivity, each tied to the synthesis conditions of the sample measured. |

`records/yuliarto2021.jsonl` and `records/zif67_langmuir2025.jsonl` are empty
leftovers of two renamed files and can be deleted.

## What the data says, lever by lever

Each line cites the records it rests on. "Same lab" means the agreement is
not independent.

**Solvent**
- ZIF-8, Zn:Hmim 1:8: methanol and DMF both give rhombic dodecahedra by
  stirring, solvothermal and ultrasonic routes; water gives a different,
  layered phase (flakes or rods), not sod ZIF-8 (`tezerjani2021-1..9`).
  Particle size order between MeOH and DMF reverses between room-temperature
  stirring and 140 C solvothermal.
- HKUST-1: water-ethanol gives cuboctahedral seeds, pure ethanol gives
  octahedral seeds (`mao2013`, abstract only).

**Temperature and time**
- ZIF-8 in MeOH with formate at 120 C: cube with truncated edges at 15-20 min,
  rhombic dodecahedron by 45 min and at 4 h, with Ostwald ripening between
  (`cravillon2012-1..4`). The authors conclude the rhombic dodecahedron is the
  equilibrium shape. This is the only series in the set that separates a
  kinetic shape from a thermodynamic one directly.
- Crystallisation kinetics (`kinetics.csv`):
  - **ZIF-8:** in MeOH with formate at 120-140 C, Ea(nucleation) is
    69.0 kJ/mol and Ea(growth) 71.8 kJ/mol. In DMF at 110 C the rate
    constants are about 100 times smaller (115 and 88 kJ/mol).
  - **HKUST-1:** at 105 C, Ea(n) 71.6 kJ/mol and Ea(g) 63.8 kJ/mol. In
    H2O/EtOH at 100 C, microwave heating raises the nucleation rate constant
    about 7-fold over conventional heating.
  - **UiO-66:** 62 kJ/mol for both steps, with nucleation about ten times

File: data/experimental_morphology/dataset/records/zif8_uio66_2020_2025.jsonl
{"record_id": "ZIF-8-oh2023-1", "mof": "ZIF-8", "method": "room_temperature", "metal_salt": "Zn(NO3)2·6H2O", "metal_conc_mM": 12.5, "linker_to_metal": 55, "solvent": "H2O", "additive": "CTAB", "additive_amount": "0.0014 mmol (0.5 mg) in 8 mL", "additive_role": "capping_agent", "temperature_C": 25, "time_h": 0.333, "heating": "none", "stirring": false, "morphology": "cube", "morphology_as_written": "Cubic ZIF-8 (denoted as C-ZIF-8) with exposed {100} planes ... uniform cubes", "facets": "{100}", "evidence": "SEM", "regime": "unknown", "varied": "recipe (four literature routes to four shapes)", "source_id": "oh2023", "locator": "Results, Fig. 1a; Preparation of C-ZIF-8", "notes": "20 min incubation. Same route as zheng2017 (CTAB caps {100}); an independent laboratory reproducing it. The paper measures chemical-warfare-agent simulant uptake, not CO2, and finds it depends on shape and surface charge."}
{"record_id": "ZIF-8-oh2023-2", "mof": "ZIF-8", "method": "solvothermal", "metal_salt": "Zn(NO3)2·6H2O", "metal_conc_mM": 26.7, "linker_to_metal": 2.125, "solvent": "MeOH", "additive": "none", "temperature_C": 70, "time_h": 0.5, "heating": "oil_bath", "morphology": "rhombic_dodecahedron", "morphology_as_written": "Rhombic dodecahedral ZIF-8 (denoted as RD-ZIF-8) with exposed {110} planes", "facets": "{110}", "evidence": "SEM", "regime": "unknown", "varied": "recipe (four literature routes to four shapes)", "source_id": "oh2023", "locator": "Results, Fig. 1b; Preparation of RD-ZIF-8", "notes": "Additive-free, methanol: agrees with the rhombic dodecahedron benchmark (cravillon2012, zhang2018, tezerjani2021)."}
{"record_id": "ZIF-8-oh2023-3", "mof": "ZIF-8", "method": "solvothermal", "metal_salt": "Zn(NO3)2·6H2O", "metal_conc_mM": 25, "linker_to_metal": 8, "solvent": "H2O (ZIF-L step), then DMF/EtOH 3:1 v/v", "additive": "none", "temperature_C": 70, "time_h": 30, "heating": "other", "morphology": "plate", "morphology_as_written": "leaf-shaped ZIF-8 (denoted as L-ZIF-8) was obtained from a two-step synthetic process ... thin leaf-shaped ZIF-8 particles", "evidence": "SEM", "regime": "unknown", "varied": "recipe (four literature routes to four shapes)", "source_id": "oh2023", "locator": "Results, Fig. 1c; Preparation of L-ZIF-8", "notes": "Step 1: leaf-shaped ZIF-L from Zn 2 mmol + Hmim 16 mmol in 80 mL water, stirred 4 h at room temperature (metal_conc_mM and linker_to_metal refer to this step). Step 2: 25 mg ZIF-L in 32 mL DMF/EtOH 3:1, sonicated, heated 70 C for 30 h; the leaf shape is kept while the phase converts to ZIF-8 (pseudomorphic transformation)."}
{"record_id": "ZIF-8-oh2023-4", "mof": "ZIF-8", "method": "solvothermal", "metal_salt": "Zn(NO3)2·6H2O", "metal_conc_mM": 1.58, "linker_to_metal": 66.7, "solvent": "H2O", "additive": "stearic acid micelles (Pluronic F127) + sodium dodecylbenzenesulfonate", "additive_amount": "SA 0.05 mmol, F127 20 mg, SDBS 0.04 mmol", "additive_role": "surfactant", "temperature_C": 80, "time_h": 12, "heating": "oil_bath", "stirring": true, "morphology": "plate", "morphology_as_written": "plate-shaped ZIF-8 (denoted as P-ZIF-8) was prepared ... in the presence of stearic acid (SA) micelles ... square plates of ZIF-8", "evidence": "SEM", "regime": "unknown", "varied": "recipe (four literature routes to four shapes)", "source_id": "oh2023", "locator": "Results, Fig. 1d; Preparation of P-ZIF-8", "notes": "Zn 0.06 mmol in about 38 mL total water; metal_conc_mM computed. Stirred 1 h at room temperature, then static 80 C 12 h. Extra PXRD peaks from the SA micelles."}
{"record_id": "ZIF-8-abraha2021-1", "mof": "ZIF-8", "method": "solvothermal", "metal_salt": "Zn(NO3)2·4H2O", "metal_conc_mM": 16.7, "linker_to_metal": 8, "solvent": "MeOH", "additive": "none", "temperature_C": 60, "time_h": 1, "heating": "other", "stirring": true, "morphology": "sphere", "morphology_as_written": "The average size of the synthesized ZIF-8 starting material was determined to be 25 nm with a range of 15-34 nm ... the spherical shape of nZIF-8", "size_um": "0.025", "size_basis": "mean (TEM), range 15-34 nm", "evidence": "TEM", "regime": "unknown", "source_id": "abraha2021", "locator": "Results; Section 5.2", "notes": "Both solutions pre-heated to 60 C and mixed rapidly; stirred 1 h at 60 C. Yield 44.7%. BET 1777 m2/g; CO2 38.3 cm3/g at 273 K, 1 bar (co2_adsorption.csv). Same ratio (Hmim/Zn 8) as zhang2018-4, which gave rhombic dodecahedra at room temperature; here fast mixing at 60 C gives 25 nm spheres."}
{"record_id": "UiO-66-morelli2020-1", "mof": "UiO-66", "method": "solvothermal", "metal_salt": "ZrCl4", "metal_conc_mM": 102, "linker_to_metal": 1, "solvent": "gamma-valerolactone (GVL)", "additive": "acetic acid + water", "additive_amount": "30 equiv. AcOH, 3 equiv. H2O per Zr", "additive_role": "coordination_modulator", "temperature_C": 120, "time_h": 16, "heating": "autoclave_oven", "morphology": "octahedron", "morphology_as_written": "UiO-66 synthesized in GVL is constituted by nice octahedral nanocrystals of 200 nm average size", "size_um": "0.2", "size_basis": "average size (SEM)", "evidence": "SEM", "regime": "unknown", "varied": "solvent (DMF and 13 green solvents, same recipe)", "source_id": "morelli2020", "locator": "Results; Fig. S33; Table 3", "notes": "0.5 mmol ZrCl4 and 0.5 mmol H2BDC in 4 mL solvent plus 0.86 mL AcOH and 27 uL water; metal_conc_mM computed over 4.89 mL. Yield 84%, BET 930 m2/g, XRD crystallite size 655 A. The DMF reference made by the same recipe: BET 1066 m2/g, crystallite 745 A, yield 85% (shape not shown). Other solvents with UiO-66 by this recipe: 1-(2-hydroxyethyl)-2-pyrrolidone BET 1407, TAME 813, 1,3-propanediol 838 m2/g; their shapes are not described."}
{"record_id": "UiO-66-morelli2020-2", "mof": "UiO-66", "method": "solvothermal", "metal_salt": "ZrCl4", "metal_conc_mM": 102, "linker_to_metal": 1, "solvent": "propylene carbonate (PC)", "additive": "acetic acid + water", "additive_amount": "30 equiv. AcOH, 3 equiv. H2O per Zr", "additive_role": "coordination_modulator", "temperature_C": 120, "time_h": 16, "heating": "autoclave_oven", "morphology": "octahedron", "morphology_as_written": "In the case of PC, UiO-66 has an octahedral shape, but its results are knobby", "evidence": "SEM", "regime": "unknown", "varied": "solvent (DMF and 13 green solvents, same recipe)", "source_id": "morelli2020", "locator": "Results; Fig. S33; Table 3", "mechanism_as_written": "The knobby surface is attributed to PC retained in the structure and adsorbed on the crystal surface.", "notes": "Yield 71%, BET 771 m2/g, crystallite 813 A."}
{"record_id": "UiO-66-morelli2020-3", "mof": "UiO-66", "method": "solvothermal", "metal_salt": "ZrCl4", "metal_conc_mM": 124, "linker_to_metal": 1, "solvent": "Steposol MET-10U (3-methoxy-N,N-dimethylpropanamide)", "additive": "water", "additive_amount": "3 equiv. H2O per Zr, no acetic acid", "additive_role": "other", "temperature_C": 120, "time_h": 16, "heating": "autoclave_oven", "morphology": "irregular", "morphology_as_written": "The UiO-66 synthesized in the ST is constituted of a nanocrystal with undefined shape and size", "evidence": "SEM", "regime": "unknown", "varied": "solvent (DMF and 13 green solvents, same recipe)", "source_id": "morelli2020", "locator": "Results; Fig. S33; Table 3", "notes": "ST gave its best crystallinity without modulator, so this row has no acetic acid; metal_conc_mM computed over 4.03 mL. Yield 82%, BET 1440 m2/g, crystallite 524 A; formula shows fewer linkers (BDC 4.73 per Zr6), so missing-linker defects."}
{"record_id": "UiO-66-NH2-noorani2025-1", "mof": "UiO-66-NH2", "method": "solvothermal", "metal_salt": "ZrCl4", "metal_conc_mM": 453, "linker_to_metal": 0.734, "solvent": "DMF", "additive": "none", "temperature_C": 120, "time_h": 24, "heating": "autoclave_oven", "stirring": true, "morphology": "octahedron", "morphology_as_written": "a highly crystalline, uniform, and octahedral or truncated octahedral morphology, which is characteristic of UiO-66-type frameworks", "evidence": "SEM", "regime": "unknown", "source_id": "noorani2025", "locator": "Section 2.2; Results, Fig. 4a", "notes": "3.8 g ZrCl4 (16.3 mmol), 2.17 g NH2-H2BDC (12.0 mmol) in 36 mL DMF, stirred 30 min, then 393 K 24 h. Authors say 'octahedral or truncated octahedral'. BET 1115 m2/g. The paper reports CO2 2.871 mmol/g for this sample but the measurement temperature for that number is not stated in the text, so it is not in co2_adsorption.csv."}
